Repository: jostmart/gjuthandboken

File: www.gjuterihandboken.se/handboken/3-gjutna-material/37-austenitiska-gjutjaern/print.html
Gjuteriteknisk handbok | 3.7 Austenitiska gjutjärn

Utskrift från gjuterihandboken.se

3.7 Austenitiska gjutjärn

  			Austenitiska gjutjärn tillverkas både som grått gjutjärn och som segjärn. Några av de austenitiska segjärnen har mycket bra slagseghetsegenskaper vid väldigt låga temperaturer. Exempel på användningsområden är pumpar, grenrör, gasturbinhus, turboladdare, kompressorer, glasformar samtkomponenter till industriugnar och kylsystem (ner till -196°C).

Denna typ av gjutjärn med austenitisk grundmassa har inte särskilt hög draghållfasthet (se tabell längre ned på sidan). Materialet med högsta hållfasthetskravet är ett segjärn (GJSA-XNiSiCr30-5-5) och har en lägsta brottgräns på 390 MPa. Maxvärdet är i praktiken sällan över 420 MPa. De båda gråjärnen har lägsta dragbrottsgränser på 140 respektive 170 MPa och i praktiken sällan över 200 MPa.

Nickelhalten i austenitiskt gjutjärn är hög – över 13 procent. Den höga nickelhalten och andra legeringselement ger materialet en stabil austenitisk grundmassa som inte omvandlas vid låga temperaturer.

Standard för austenitiskt gjutjärn, SS-EN 13835:2012

Det finns tio olika austenitiska segjärn (betecknas GJSA-) och två gråjärn (GJLA-) standardiserade.

Tabell :  Mekaniska egenskaper vid (23±5°C) för austenitiska gjutjärn enligt SS-EN 13835:2012 mätt på provstavar bearbetade från gjutna provstavsämnen. Värdena gäller gjutna prover med en tjocklek eller en diameter som är lika med eller mindre än 25 mm.  

Materialbeteckning

EN-

Rp0,2 (MPa)

Min.

Rm (MPa)

Min.

A (%)

Min.

KV (J)

Min

-GJLA-XNiMn13-7

-GJLA-XNiCuCr15-6-2

-GJSA-XNiCr30-3

-GJSA-XNiSiCr30-5-5

-GJSA-XNiCr35-3

-GJSA-XNiCr20-2

-GJSA-XNiMn23-4

-GJSA-XNiCrNb20-2

-GJSA-XNi22

-GJSA-XNi35

-GJSA-XNiSiCr35-5-2

-GJSA-XNiMn13-7

-

-

210

240

210

210

210

210

170

210

200

210

140

170

370

390

370

370

440

370

370

370

370

390

-

-

7

-

7

7

25

7

20

20

10

15

-

-

-

-

-

132)

24

132)

20

132)

72)

16

1) Vid användning av gjutna ämnen större än 25 mm krävs särskild överenskommelse mellan köpare och tillverkare.
2) Krav endast genom överenskommelse mellan tillverkare och köpare.

Tabell: Kemisk sammansättning för austenitiska gjutjärn enligt SS-EN 13835:2012  i procent.

Materialbeteckning

EN-

Kol

Kisel

Mangan

Nickel

Krom

Fosfor

Koppar

-GJLA-XNiMn13-7

-GJLA-XNiCuCr15-6-2

-GJSA-XNiCr30-3

-GJSA-XNiSiCr30-5-5

-GJSA-XNiCr35-3

-GJSA-XNiCr20-2

-GJSA-XNiMn23-4

-GJSA-XNiCrNb20-2

-GJSA-XNi22

-GJSA-XNi35

-GJSA-XNiSiCr35-5-2

-GJSA-XNiMn13-7

< 3,0

< 3,0

< 2,6

< 2,6

< 2,4

< 3,0

< 2,6

< 3,0

< 3,0

< 2,4

< 2,0

< 3,0

1,5-3,0

1,0-2,8

1,5-3,0

5,0-6,0

1,5-3,0

1,5-3,0

1,5-2,5

1,5-2,4

1,0-3,0

1,5-3,0

4,0-6,0

2,0-3,0

6,0-7,0

0,5-1,5

0,5-1,5

0,5-1,5

0,5-1,5

0,5-1,5

4,0-4,5

0,5-1,5

1,5-2,5

0,5-1,5

0,5-1,5

6,0-7,0

12,0-14,0

13,5-17,5

28,0-32,0

28,0-32,0

34,0-36,0

18,0-22,0

22,0-24,0

18,0-22,0

21,0-24,0

34,0-36,0

34,0-36,0

12,0-14,0

< 0,2

1,0-3,5

2,5-3,5

4,5-5,5

2,0-3,0

1,0-3,5

< 0,2

1,0-3,5

< 0,5

< 0,2

1,5-2,5

< 0,2

< 0,25

< 0,25

< 0,08

< 0,08

< 0,08

< 0,08

< 0,08

< 0,08

< 0,08

< 0,08

< 0,08

< 0,08

< 0,5

5,5-7,5

< 0,5

< 0,5

< 0,5

< 0,5

< 0,5

< 0,5

< 0,5

< 0,5

< 0,5

< 0,5

Inverkan av legeringselement

Den austenitiska grundmassan ger ett flertal viktiga egenskaper som beror på materialsammansättningen. Det gäller i synnerhet krom, mangan, molybden och kisel. Dessa ämnen påverkar värme-och korrosionsbeständigheten, magnetiska egenskaper, slagsegheten, kryphållfastheten och termisk expansion.

Kisel

Intervallet för kisel för respektive material är medvetet brett för att kunna minska risken för alltför mycket karbider. Kiselhalten tenderar att vara högre i tunna jämfört med tjocka sektioner. Undantagen är vissa material som innehåller 4 till 6 procent kisel, som i dessa nivåer är till för att förbättra högtemperatur- och skalningsegenskaperna.

Nickel

Nickel är nödvändig för att ge en stabil austenitisk grundmassa. I en ren järn–nickel-legering krävs 30 procent nickel för att uppnå en austenitisk grundmassa, men förekomsten av kol, koppar, mangan och krom bidrar till att minska den mängd som krävs.

Koppar

Koppar är ett ämne som starkt gynnar en austenitisk grundmassa. Det kan emellertid endast tillsättas när nickel är närvarande, eftersom nickel ökar lösligheten. Dessutom är lösligheten av koppar lägre i segjärnsmaterialen än i gråjärnen.

Mangan

Mangan är ett ämne som gynnar bildning av austenit och har god löslighet. Därför används det i gråjärnet SS-EN-GJLA-XNiMn13-7 och i segjärnet ss-EN-GJSA-XNiMn13-7 för att minska mängden av nickel som krävs för att erhålla ett helt omagnetiserbart material.

Krom

Krom förbättrar högtemperaturegenskaper, korrosions- och erosionmotståndet. Endast 0,5 procent krom kan lösas i austeniten, vilket betyder att högre halt ger hårda kromkarbider och ger ett sprödare material.

Molybden

Molybden är inte specificerat i standarden, men tillsätts för att förbättra högtemperaturegenskaper, speciellt värmebeständighet och krypning. En typisk tillsats av molybden kan vara en procent.
