Repository: jostmart/gjuthandboken

File: www.gjuterihandboken.se/handboken/3-gjutna-material/34-segjaern/344-seghaerdat-segjaern/print.html
Gjuteriteknisk handbok | 3.4.4 Seghärdat segjärn

Utskrift från gjuterihandboken.se

3.4.4 Seghärdat segjärn

  			Vid framställning av seghärdat segjärn får materialet på samma sätt som vid framställning av ausferritiskt segjärn genomgå en austenitisering vid 850 - 950°C. Materialet snabbkyls därefter vanligen i vatten eller olja till rumstemperatur eller något förhöjd temperatur. Austeniten omvandlas härvid till martensit med inslag av restaustenit. I detta tillstånd är segjärnet hårt och sprött (500 - 550 HB). För att ett segare material skall åstadkommas görs en anlöpning. Denna innebär att segjärnet under några timmar hålls i temperaturintervallet 450 - 650°C beroende på önskade egenskaper.

För att reducera sprickrisken och formförändringar förekommer ibland kylning i flera etapper, s k etapphärdning. Därigenom utjämnas de spänningar som uppkommer vid kylning och strukturomvandling. Motsvarande sprickrisk föreligger ej vid bainithärdning i samband med framställning av bainitiskt segjärn.
